Repository: IAM-MUKUND/advanced-concrete-analysis

File: combined_concrete_data.csv (part 1 of 5)
binder,extra water,alkaline solution,molarity of mix,fine aggregate,coarse aggregate,age,curing temperature,compressive strength,water,pozzolan,foaming agent,density,concrete type,water binder ratio
428.0,43.0,171.0,14.0,630.0,1170.0,1.0,75.0,30.0,,,,,0,0.5
444.0,43.0,155.0,14.0,630.0,1170.0,1.0,75.0,30.0,,,,,0,0.44594594594594594
428.0,43.0,171.0,14.0,630.0,1170.0,1.0,75.0,40.0,,,,,0,0.5
428.0,43.0,171.0,14.0,630.0,1170.0,1.0,75.0,28.0,,,,,0,0.5
428.0,43.0,171.0,14.0,630.0,1170.0,2.0,75.0,32.0,,,,,0,0.5
428.0,43.0,171.0,14.0,630.0,1170.0,2.0,75.0,32.0,,,,,0,0.5
428.0,43.0,171.0,14.0,630.0,1170.0,2.0,75.0,30.0,,,,,0,0.5
428.0,43.0,171.0,14.0,630.0,1170.0,2.0,75.0,29.0,,,,,0,0.5
428.0,43.0,171.0,14.0,630.0,1170.0,2.0,75.0,36.0,,,,,0,0.5
428.0,0.0,175.0,14.0,630.0,1170.0,7.0,60.0,45.0,,,,,0,0.4088785046728972
318.0,0.0,175.0,5.0,662.0,1230.0,7.0,60.0,48.36,,,,,0,0.550314465408805
318.0,0.0,175.0,10.0,662.0,1230.0,7.0,70.0,54.79,,,,,0,0.550314465408805
318.0,0.0,175.0,15.0,662.0,1230.0,7.0,80.0,56.37,,,,,0,0.550314465408805
318.0,0.0,175.0,5.0,662.0,1230.0,7.0,70.0,54.31,,,,,0,0.550314465408805
318.0,0.0,175.0,10.0,662.0,1230.0,7.0,60.0,55.24,,,,,0,0.550314465408805
318.0,0.0,175.0,20.0,662.0,1230.0,7.0,80.0,57.94,,,,,0,0.550314465408805
318.0,0.0,175.0,5.0,662.0,1230.0,7.0,80.0,57.06,,,,,0,0.550314465408805
318.0,0.0,175.0,15.0,662.0,1230.0,7.0,60.0,55.76,,,,,0,0.550314465408805
318.0,0.0,175.0,20.0,662.0,1230.0,7.0,70.0,59.53,,,,,0,0.550314465408805
318.0,0.0,175.0,10.0,662.0,1230.0,7.0,80.0,63.67,,,,,0,0.550314465408805
318.0,0.0,175.0,15.0,662.0,1230.0,7.0,70.0,64.39,,,,,0,0.550314465408805
318.0,0.0,175.0,20.0,662.0,1230.0,7.0,60.0,56.02,,,,,0,0.550314465408805
398.0,80.0,170.0,14.0,636.0,1202.0,7.0,28.0,18.6,,,,,0,0.628140703517588
398.0,80.0,170.0,14.0,636.0,1202.0,28.0,28.0,36.4,,,,,0,0.628140703517588
398.0,76.0,170.0,14.0,636.0,1202.0,7.0,28.0,18.9,,,,,0,0.6180904522613065
398.0,76.0,170.0,14.0,636.0,1202.0,28.0,28.0,38.1,,,,,0,0.6180904522613065
398.0,62.0,170.0,14.0,636.0,1202.0,7.0,28.0,20.2,,,,,0,0.5829145728643216
398.0,62.0,170.0,14.0,636.0,1202.0,28.0,28.0,38.9,,,,,0,0.5829145728643216
398.0,50.0,170.0,14.0,636.0,1202.0,7.0,28.0,20.7,,,,,0,0.5527638190954773
398.0,50.0,170.0,14.0,636.0,1202.0,28.0,28.0,40.2,,,,,0,0.5527638190954773
398.0,75.0,170.0,14.0,636.0,1202.0,7.0,28.0,15.1,,,,,0,0.6155778894472361
398.0,75.0,170.0,14.0,636.0,1202.0,28.0,28.0,31.1,,,,,0,0.6155778894472361
398.0,72.0,170.0,14.0,636.0,1202.0,7.0,28.0,15.9,,,,,0,0.6080402010050251
398.0,72.0,170.0,14.0,636.0,1202.0,28.0,28.0,32.6,,,,,0,0.6080402010050251
398.0,60.0,170.0,14.0,636.0,1202.0,7.0,28.0,17.1,,,,,0,0.5778894472361809
398.0,60.0,170.0,14.0,636.0,1202.0,28.0,28.0,34.8,,,,,0,0.5778894472361809
398.0,52.0,170.0,14.0,636.0,1202.0,7.0,28.0,18.4,,,,,0,0.5577889447236181
398.0,52.0,170.0,14.0,636.0,1202.0,28.0,28.0,35.9,,,,,0,0.5577889447236181
468.0,123.62,128.38,10.0,672.0,1008.0,7.0,28.0,6.16,,,,,0,0.5384615384615384
468.0,123.62,128.38,10.0,672.0,1008.0,14.0,28.0,16.08,,,,,0,0.5384615384615384
468.0,123.62,128.38,10.0,672.0,1008.0,28.0,28.0,24.5,,,,,0,0.5384615384615384
468.0,128.57,123.43,10.0,672.0,1008.0,7.0,28.0,20.39,,,,,0,0.5384615384615384
468.0,128.57,123.43,10.0,672.0,1008.0,14.0,28.0,27.53,,,,,0,0.5384615384615384
468.0,128.57,123.43,10.0,672.0,1008.0,28.0,28.0,37.25,,,,,0,0.5384615384615384
550.0,117.86,113.14,10.0,446.15,1025.65,7.0,28.0,41.07,,,,,0,0.42
550.0,117.86,113.14,10.0,446.15,1025.65,14.0,28.0,45.53,,,,,0,0.42
550.0,117.86,113.14,10.0,446.15,1025.65,28.0,28.0,49.7,,,,,0,0.42
408.0,4.0,155.0,14.0,647.0,1201.0,28.0,60.0,32.0,,,,,0,0.3897058823529412
408.0,0.0,155.0,14.0,647.0,1201.0,28.0,60.0,36.0,,,,,0,0.3799019607843137
408.0,0.0,171.0,14.0,647.0,1201.0,28.0,60.0,48.0,,,,,0,0.41911764705882354
400.0,48.0,200.0,10.0,850.0,950.0,28.0,70.0,45.0,,,,,0,0.62
400.0,48.0,200.0,10.0,850.0,950.0,28.0,70.0,45.0,,,,,0,0.62
500.0,36.344,270.734,10.0,525.0,975.0,28.0,28.0,37.4,,,,,0,0.6141559999999999
500.0,36.344,270.734,10.0,525.0,975.0,60.0,28.0,53.13,,,,,0,0.6141559999999999
500.0,36.344,270.734,10.0,472.0,877.5,28.0,28.0,40.0,,,,,0,0.6141559999999999
500.0,36.344,270.734,10.0,472.0,877.5,60.0,28.0,55.4,,,,,0,0.6141559999999999
500.0,36.344,270.734,10.0,420.0,780.0,28.0,28.0,28.3,,,,,0,0.6141559999999999
500.0,36.344,270.734,10.0,420.0,780.0,60.0,28.0,42.2,,,,,0,0.6141559999999999
500.0,36.344,270.734,10.0,367.0,682.5,28.0,28.0,24.8,,,,,0,0.6141559999999999
500.0,36.344,270.734,10.0,367.0,682.5,60.0,28.0,38.3,,,,,0,0.6141559999999999
493.0,61.1,165.5,6.0,659.0,988.0,1.0,60.0,48.0,,,,,0,0.4596348884381339
493.0,61.1,165.5,6.0,659.0,988.0,1.0,60.0,52.0,,,,,0,0.4596348884381339
493.0,61.1,165.5,6.0,659.0,988.0,1.0,60.0,52.0,,,,,0,0.4596348884381339
493.0,61.1,165.5,6.0,659.0,988.0,3.0,60.0,52.0,,,,,0,0.4596348884381339
493.0,61.1,165.5,6.0,659.0,988.0,3.0,60.0,54.0,,,,,0,0.4596348884381339
493.0,61.1,165.5,6.0,659.0,988.0,3.0,60.0,53.0,,,,,0,0.4596348884381339
493.0,61.1,165.5,6.0,659.0,988.0,28.0,60.0,52.0,,,,,0,0.4596348884381339
493.0,61.1,165.5,6.0,659.0,988.0,28.0,60.0,54.0,,,,,0,0.4596348884381339
493.0,61.1,165.5,6.0,659.0,988.0,28.0,60.0,54.0,,,,,0,0.4596348884381339
493.0,61.1,165.5,6.0,659.0,988.0,1.0,60.0,48.0,,,,,0,0.4596348884381339
493.0,61.1,165.5,6.0,659.0,988.0,1.0,60.0,54.0,,,,,0,0.4596348884381339
493.0,61.1,165.5,6.0,659.0,988.0,1.0,60.0,52.0,,,,,0,0.4596348884381339
493.0,61.1,165.5,6.0,659.0,988.0,3.0,60.0,52.0,,,,,0,0.4596348884381339
493.0,61.1,165.5,6.0,659.0,988.0,3.0,60.0,55.0,,,,,0,0.4596348884381339
493.0,61.1,165.5,6.0,659.0,988.0,3.0,60.0,57.0,,,,,0,0.4596348884381339
493.0,61.1,165.5,6.0,659.0,988.0,28.0,60.0,52.0,,,,,0,0.4596348884381339
493.0,61.1,165.5,6.0,659.0,988.0,28.0,60.0,57.0,,,,,0,0.4596348884381339
493.0,61.1,165.5,6.0,659.0,988.0,28.0,60.0,57.0,,,,,0,0.4596348884381339
493.0,61.1,165.5,6.0,659.0,988.0,1.0,60.0,54.0,,,,,0,0.4596348884381339
493.0,61.1,165.5,6.0,659.0,988.0,1.0,60.0,52.0,,,,,0,0.4596348884381339
493.0,61.1,165.5,6.0,659.0,988.0,1.0,60.0,51.0,,,,,0,0.4596348884381339
493.0,61.1,165.5,6.0,659.0,988.0,3.0,60.0,56.0,,,,,0,0.4596348884381339
493.0,61.1,165.5,6.0,659.0,988.0,3.0,60.0,55.0,,,,,0,0.4596348884381339
493.0,61.1,165.5,6.0,659.0,988.0,3.0,60.0,52.0,,,,,0,0.4596348884381339
493.0,61.1,165.5,6.0,659.0,988.0,28.0,60.0,58.0,,,,,0,0.4596348884381339
493.0,61.1,165.5,6.0,659.0,988.0,28.0,60.0,55.0,,,,,0,0.4596348884381339
493.0,61.1,165.5,6.0,659.0,988.0,28.0,60.0,52.0,,,,,0,0.4596348884381339
450.0,90.0,144.0,14.0,328.5,1228.5,3.0,28.0,22.7,,,,,0,0.52
450.0,76.5,180.0,14.0,364.5,1309.5,3.0,28.0,22.1,,,,,0,0.57
450.0,76.5,180.0,14.0,364.5,1309.5,7.0,28.0,32.8,,,,,0,0.57
450.0,76.5,180.0,14.0,364.5,1309.5,28.0,28.0,42.1,,,,,0,0.57
450.0,76.5,180.0,14.0,364.5,1215.0,7.0,28.0,23.8,,,,,0,0.57
450.0,76.5,180.0,14.0,364.5,1215.0,28.0,28.0,25.4,,,,,0,0.57
450.0,76.5,180.0,14.0,364.5,1116.0,7.0,28.0,16.1,,,,,0,0.57
450.0,76.5,180.0,14.0,364.5,1116.0,28.0,28.0,18.8,,,,,0,0.57
450.0,76.5,180.0,14.0,364.5,1021.5,7.0,28.0,10.1,,,,,0,0.57
450.0,76.5,180.0,14.0,364.5,1021.5,28.0,28.0,11.5,,,,,0,0.57
450.0,76.5,180.0,14.0,364.5,922.5,7.0,28.0,7.0,,,,,0,0.57
450.0,76.5,180.0,14.0,364.5,922.5,28.0,28.0,7.7,,,,,0,0.57
450.0,76.5,180.0,14.0,364.5,1273.5,7.0,28.0,27.4,,,,,0,0.57
450.0,76.5,180.0,14.0,364.5,1273.5,28.0,28.0,29.1,,,,,0,0.57
450.0,76.5,180.0,14.0,364.5,1233.0,7.0,28.0,25.4,,,,,0,0.57
450.0,76.5,180.0,14.0,364.5,1233.0,28.0,28.0,28.9,,,,,0,0.57
450.0,76.5,180.0,14.0,364.5,1264.5,7.0,28.0,25.3,,,,,0,0.57
450.0,76.5,180.0,14.0,364.5,1264.5,28.0,28.0,26.7,,,,,0,0.57
450.0,76.5,180.0,14.0,364.5,1219.5,7.0,28.0,25.4,,,,,0,0.57
450.0,76.5,180.0,14.0,364.5,1219.5,28.0,28.0,26.3,,,,,0,0.57
450.0,76.5,180.0,14.0,364.5,1134.0,7.0,28.0,16.1,,,,,0,0.57
450.0,76.5,180.0,14.0,364.5,1134.0,28.0,28.0,17.1,,,,,0,0.57
450.0,76.5,180.0,14.0,364.5,1125.0,7.0,28.0,16.3,,,,,0,0.57
450.0,76.5,180.0,14.0,364.5,1125.0,28.0,28.0,16.5,,,,,0,0.57
400.0,49.23,160.0,14.0,650.0,1210.0,7.0,28.0,16.0,,,,,0,0.523075
400.0,49.23,160.0,14.0,650.0,1210.0,28.0,28.0,29.0,,,,,0,0.523075
339.0,0.0,135.6,8.0,508.5,1017.0,28.0,28.0,23.12,,,,,0,0.39999999999999997
336.2,0.0,151.4,8.0,504.2,1008.4,28.0,28.0,22.07,,,,,0,0.4503271861986913
333.3,0.0,166.7,8.0,500.0,1000.0,28.0,28.0,24.0,,,,,0,0.5001500150015001
327.9,0.0,196.7,8.0,491.8,983.6,28.0,28.0,21.02,,,,,0,0.5998780115888991
317.5,0.0,254.0,8.0,476.2,952.4,28.0,28.0,20.0,,,,,0,0.8
339.0,0.0,135.6,14.0,508.5,1017.0,28.0,28.0,24.0,,,,,0,0.39999999999999997
336.2,0.0,151.4,14.0,504.2,1008.4,28.0,28.0,24.0,,,,,0,0.4503271861986913
333.3,0.0,166.7,14.0,500.0,1000.0,28.0,28.0,26.08,,,,,0,0.5001500150015001
327.9,0.0,196.7,14.0,491.8,983.6,28.0,28.0,24.0,,,,,0,0.5998780115888991
317.5,0.0,254.0,14.0,476.2,952.4,28.0,28.0,24.0,,,,,0,0.8
333.4,0.0,166.7,8.0,500.0,1000.0,28.0,28.0,26.08,,,,,0,0.5
327.9,0.0,196.7,8.0,491.8,983.6,28.0,28.0,21.02,,,,,0,0.5998780115888991
317.5,0.0,254.0,8.0,476.2,952.4,28.0,28.0,19.98,,,,,0,0.8
333.4,0.0,166.7,8.0,500.0,1000.0,28.0,28.0,28.0,,,,,0,0.5
327.9,0.0,196.7,8.0,491.8,983.6,28.0,28.0,24.0,,,,,0,0.5998780115888991
317.4,0.0,254.0,8.0,476.2,952.4,28.0,28.0,24.0,,,,,0,0.800252047889099
414.0,0.0,207.0,14.0,515.0,956.0,28.0,28.0,62.41,,,,,0,0.5
414.0,0.0,207.0,14.0,515.0,956.0,28.0,28.0,79.56,,,,,0,0.5
414.0,0.0,207.0,14.0,515.0,956.0,28.0,28.0,77.88,,,,,0,0.5
414.0,0.0,207.0,14.0,515.0,956.0,28.0,28.0,72.59,,,,,0,0.5
414.0,0.0,207.0,14.0,515.0,956.0,28.0,28.0,75.2,,,,,0,0.5
410.0,16.4,233.8,14.0,756.3,1035.0,28.0,28.0,27.0,,,,,0,0.6102439024390244
470.0,14.1,286.7,14.0,667.5,953.2,28.0,28.0,30.0,,,,,0,0.64
400.0,50.0,160.0,10.0,650.0,1210.0,7.0,28.0,17.06,,,,,0,0.525
400.0,50.0,160.0,10.0,650.0,1210.0,28.0,20.0,19.99479,,,,,0,0.525
450.0,0.0,270.0,4.1,500.0,1150.0,7.0,28.0,18.9,,,,,0,0.6
450.0,0.0,270.0,4.1,500.0,970.0,7.0,28.0,17.2,,,,,0,0.6
450.0,0.0,270.0,4.1,500.0,970.0,7.0,28.0,21.4,,,,,0,0.6
450.0,0.0,270.0,4.1,500.0,970.0,7.0,28.0,19.1,,,,,0,0.6
450.0,0.0,270.0,4.1,500.0,970.0,7.0,28.0,18.6,,,,,0,0.6
455.4,0.0,270.0,4.1,500.0,970.0,7.0,28.0,22.9,,,,,0,0.5928853754940712
460.8,0.0,270.0,4.1,500.0,970.0,7.0,28.0,22.6,,,,,0,0.5859375
466.2,0.0,270.0,4.1,500.0,970.0,7.0,28.0,21.0,,,,,0,0.5791505791505792
450.0,0.0,270.0,4.1,500.0,970.0,28.0,28.0,37.4,,,,,0,0.6
450.0,0.0,270.0,4.1,500.0,970.0,28.0,28.0,33.9,,,,,0,0.6
450.0,0.0,270.0,4.1,500.0,970.0,28.0,28.0,38.2,,,,,0,0.6
450.0,0.0,270.0,4.1,500.0,970.0,28.0,28.0,36.5,,,,,0,0.6
450.0,0.0,270.0,4.1,500.0,970.0,28.0,28.0,34.2,,,,,0,0.6
455.4,0.0,270.0,4.1,500.0,970.0,28.0,28.0,38.1,,,,,0,0.5928853754940712
460.8,0.0,270.0,4.1,500.0,970.0,28.0,28.0,37.2,,,,,0,0.5859375
466.2,0.0,270.0,4.1,500.0,970.0,28.0,28.0,36.0,,,,,0,0.5791505791505792
450.0,0.0,270.0,4.1,500.0,970.0,90.0,28.0,48.7,,,,,0,0.6
450.0,0.0,270.0,4.1,500.0,970.0,90.0,28.0,42.6,,,,,0,0.6
450.0,0.0,270.0,4.1,500.0,970.0,90.0,28.0,47.3,,,,,0,0.6
450.0,0.0,270.0,4.1,500.0,970.0,90.0,28.0,44.7,,,,,0,0.6
450.0,0.0,270.0,4.1,500.0,970.0,90.0,28.0,44.2,,,,,0,0.6
455.4,0.0,270.0,4.1,500.0,970.0,90.0,28.0,47.5,,,,,0,0.5928853754940712
460.8,0.0,270.0,4.1,500.0,970.0,90.0,28.0,46.4,,,,,0,0.5859375
466.2,0.0,270.0,4.1,500.0,970.0,90.0,28.0,47.5,,,,,0,0.5791505791505792
413.34,13.0,186.0,8.0,640.66,1281.32,1.0,28.0,20.5,,,,,0,0.48144384767987614
413.34,13.0,186.0,8.0,640.66,1281.32,1.0,28.0,21.7,,,,,0,0.48144384767987614
413.34,13.0,186.0,8.0,640.66,1281.32,1.0,28.0,22.9,,,,,0,0.48144384767987614
413.34,13.0,186.0,8.0,640.66,1281.32,1.0,28.0,24.1,,,,,0,0.48144384767987614
413.34,13.0,186.0,8.0,640.66,1281.32,1.0,28.0,25.29,,,,,0,0.48144384767987614
413.34,13.0,186.0,8.0,640.66,1281.32,1.0,28.0,25.92,,,,,0,0.48144384767987614
413.34,13.0,186.0,8.0,640.66,1281.32,1.0,28.0,26.58,,,,,0,0.48144384767987614
413.34,13.0,186.0,8.0,640.66,1281.32,1.0,28.0,27.17,,,,,0,0.48144384767987614
413.34,13.0,186.0,8.0,640.66,1281.32,1.0,28.0,27.79,,,,,0,0.48144384767987614
413.34,13.0,186.0,8.0,640.66,1281.32,1.0,28.0,28.37,,,,,0,0.48144384767987614
413.34,13.0,186.0,8.0,640.66,1281.32,1.0,28.0,28.93,,,,,0,0.48144384767987614
413.34,13.0,186.0,8.0,640.66,1281.32,1.0,28.0,29.52,,,,,0,0.48144384767987614
413.34,13.0,186.0,8.0,640.66,1281.32,1.0,28.0,30.09,,,,,0,0.48144384767987614
413.34,13.0,186.0,8.0,640.66,1281.32,1.0,28.0,29.15,,,,,0,0.48144384767987614
413.34,13.0,186.0,8.0,640.66,1281.32,1.0,28.0,28.21,,,,,0,0.48144384767987614
413.34,13.0,186.0,8.0,640.66,1281.32,1.0,28.0,27.27,,,,,0,0.48144384767987614
413.34,13.0,186.0,8.0,640.66,1281.32,1.0,28.0,26.33,,,,,0,0.48144384767987614
413.34,13.0,186.0,8.0,640.66,1281.32,7.0,28.0,53.21,,,,,0,0.48144384767987614
413.34,13.0,186.0,8.0,640.66,1281.32,7.0,28.0,53.75,,,,,0,0.48144384767987614
413.34,13.0,186.0,8.0,640.66,1281.32,7.0,28.0,54.32,,,,,0,0.48144384767987614
413.34,13.0,186.0,8.0,640.66,1281.32,7.0,28.0,54.78,,,,,0,0.48144384767987614
413.34,13.0,186.0,8.0,640.66,1281.32,7.0,28.0,55.35,,,,,0,0.48144384767987614
413.34,13.0,186.0,8.0,640.66,1281.32,7.0,28.0,55.89,,,,,0,0.48144384767987614
413.34,13.0,186.0,8.0,640.66,1281.32,7.0,28.0,56.45,,,,,0,0.48144384767987614
413.34,13.0,186.0,8.0,640.66,1281.32,7.0,28.0,56.95,,,,,0,0.48144384767987614
413.34,13.0,186.0,8.0,640.66,1281.32,7.0,28.0,57.48,,,,,0,0.48144384767987614
413.34,13.0,186.0,8.0,640.66,1281.32,7.0,28.0,58.56,,,,,0,0.48144384767987614
413.34,13.0,186.0,8.0,640.66,1281.32,7.0,28.0,59.63,,,,,0,0.48144384767987614
413.34,13.0,186.0,8.0,640.66,1281.32,7.0,28.0,60.71,,,,,0,0.48144384767987614
413.34,13.0,186.0,8.0,640.66,1281.32,7.0,28.0,61.79,,,,,0,0.48144384767987614
413.34,13.0,186.0,8.0,640.66,1281.32,7.0,28.0,60.24,,,,,0,0.48144384767987614
413.34,13.0,186.0,8.0,640.66,1281.32,7.0,28.0,58.76,,,,,0,0.48144384767987614
413.34,13.0,186.0,8.0,640.66,1281.32,7.0,28.0,57.25,,,,,0,0.48144384767987614
413.34,13.0,186.0,8.0,640.66,1281.32,7.0,28.0,55.75,,,,,0,0.48144384767987614
413.34,13.0,186.0,8.0,640.66,1281.32,28.0,28.0,68.58,,,,,0,0.48144384767987614
413.34,13.0,186.0,8.0,640.66,1281.32,28.0,28.0,69.05,,,,,0,0.48144384767987614
413.34,13.0,186.0,8.0,640.66,1281.32,28.0,28.0,69.52,,,,,0,0.48144384767987614
413.34,13.0,186.0,8.0,640.66,1281.32,28.0,28.0,69.99,,,,,0,0.48144384767987614
413.34,13.0,186.0,8.0,640.66,1281.32,28.0,28.0,70.45,,,,,0,0.48144384767987614
413.34,13.0,186.0,8.0,640.66,1281.32,28.0,28.0,70.92,,,,,0,0.48144384767987614
413.34,13.0,186.0,8.0,640.66,1281.32,28.0,28.0,71.39,,,,,0,0.48144384767987614
413.34,13.0,186.0,8.0,640.66,1281.32,28.0,28.0,71.86,,,,,0,0.48144384767987614
413.34,13.0,186.0,8.0,640.66,1281.32,28.0,28.0,72.32,,,,,0,0.48144384767987614
413.34,13.0,186.0,8.0,640.66,1281.32,28.0,28.0,73.34,,,,,0,0.48144384767987614
413.34,13.0,186.0,8.0,640.66,1281.32,28.0,28.0,74.3,,,,,0,0.48144384767987614
413.34,13.0,186.0,8.0,640.66,1281.32,28.0,28.0,75.29,,,,,0,0.48144384767987614
413.34,13.0,186.0,8.0,640.66,1281.32,28.0,28.0,76.27,,,,,0,0.48144384767987614
413.34,13.0,186.0,8.0,640.66,1281.32,28.0,28.0,74.84,,,,,0,0.48144384767987614
413.34,13.0,186.0,8.0,640.66,1281.32,28.0,28.0,73.39,,,,,0,0.48144384767987614
413.34,13.0,186.0,8.0,640.66,1281.32,28.0,28.0,71.98,,,,,0,0.48144384767987614
413.34,13.0,186.0,8.0,640.66,1281.32,28.0,28.0,70.54,,,,,0,0.48144384767987614
450.0,52.0,158.0,12.5,630.0,1158.0,7.0,28.0,50.61226,,,,,0,0.4666666666666667
450.0,52.0,158.0,12.5,630.0,1158.0,7.0,28.0,37.21949,,,,,0,0.4666666666666667
450.0,52.0,158.0,12.5,630.0,1158.0,7.0,28.0,31.45621,,,,,0,0.4666666666666667
450.0,52.0,158.0,12.5,630.0,1158.0,7.0,28.0,25.06171,,,,,0,0.4666666666666667
450.0,52.0,158.0,12.5,630.0,1158.0,7.0,28.0,22.61918,,,,,0,0.4666666666666667
450.0,52.0,158.0,12.5,630.0,1158.0,7.0,28.0,22.01541,,,,,0,0.4666666666666667
450.0,52.0,158.0,12.5,630.0,1158.0,28.0,28.0,54.2349,,,,,0,0.4666666666666667
450.0,52.0,158.0,12.5,630.0,1158.0,28.0,28.0,43.31211,,,,,0,0.4666666666666667
450.0,52.0,158.0,12.5,630.0,1158.0,28.0,28.0,42.379,,,,,0,0.4666666666666667
450.0,52.0,158.0,12.5,630.0,1158.0,28.0,28.0,35.40818,,,,,0,0.4666666666666667
450.0,52.0,158.0,12.5,630.0,1158.0,28.0,28.0,30.52311,,,,,0,0.4666666666666667
450.0,52.0,158.0,12.5,630.0,1158.0,28.0,28.0,26.90047,,,,,0,0.4666666666666667
450.0,52.0,158.0,12.5,630.0,1158.0,56.0,28.0,60.93128,,,,,0,0.4666666666666667
450.0,52.0,158.0,12.5,630.0,1158.0,56.0,28.0,48.16973,,,,,0,0.4666666666666667
450.0,52.0,158.0,12.5,630.0,1158.0,56.0,28.0,44.51965,,,,,0,0.4666666666666667
450.0,52.0,158.0,12.5,630.0,1158.0,56.0,28.0,36.61572,,,,,0,0.4666666666666667
450.0,52.0,158.0,12.5,630.0,1158.0,56.0,28.0,35.10629,,,,,0,0.4666666666666667
450.0,52.0,158.0,12.5,630.0,1158.0,56.0,28.0,31.7581,,,,,0,0.4666666666666667
310.0,0.0,171.0,10.0,649.0,1204.0,3.0,28.0,41.2251,,,,,0,0.5516129032258065
310.0,0.0,171.0,10.0,649.0,1204.0,3.0,28.0,50.52259,,,,,0,0.5516129032258065
310.0,0.0,171.0,10.0,649.0,1204.0,3.0,28.0,62.89062,,,,,0,0.5516129032258065
310.0,0.0,171.0,10.0,649.0,1204.0,3.0,28.0,60.271,,,,,0,0.5516129032258065
310.0,0.0,171.0,10.0,649.0,1204.0,7.0,28.0,43.13613,,,,,0,0.5516129032258065
310.0,0.0,171.0,10.0,649.0,1204.0,7.0,28.0,52.41215,,,,,0,0.5516129032258065
310.0,0.0,171.0,10.0,649.0,1204.0,7.0,28.0,63.85687,,,,,0,0.5516129032258065
310.0,0.0,171.0,10.0,649.0,1204.0,7.0,28.0,61.23725,,,,,0,0.5516129032258065
310.0,0.0,171.0,10.0,649.0,1204.0,28.0,28.0,44.7895,,,,,0,0.5516129032258065
310.0,0.0,171.0,10.0,649.0,1204.0,28.0,28.0,54.55938,,,,,0,0.5516129032258065
310.0,0.0,171.0,10.0,649.0,1204.0,28.0,28.0,64.09306,,,,,0,0.5516129032258065
310.0,0.0,171.0,10.0,649.0,1204.0,28.0,28.0,61.70964,,,,,0,0.5516129032258065
310.0,0.0,171.0,10.0,649.0,1204.0,90.0,28.0,45.51955,,,,,0,0.5516129032258065
310.0,0.0,171.0,10.0,649.0,1204.0,90.0,28.0,57.65138,,,,,0,0.5516129032258065
310.0,0.0,171.0,10.0,649.0,1204.0,90.0,28.0,65.03784,,,,,0,0.5516129032258065
310.0,0.0,171.0,10.0,649.0,1204.0,90.0,28.0,62.18203,,,,,0,0.5516129032258065
327.0,22.0,163.0,8.0,672.0,1248.0,28.0,28.0,31.33,,,,,0,0.5657492354740061
394.3,0.0,157.7,16.0,646.8,1201.2,28.0,28.0,50.66,,,,,0,0.3999492772001014
408.9,0.0,143.11,16.0,554.0,1294.0,28.0,28.0,71.07,,,,,0,0.34998777207141113
410.0,79.2,184.5,10.0,530.6,1044.4,7.0,75.0,10.55,,,,,0,0.6431707317073171
410.0,79.2,184.5,10.0,530.6,1044.4,28.0,75.0,31.09,,,,,0,0.6431707317073171
410.0,79.2,184.5,10.0,530.6,1044.4,56.0,75.0,32.22,,,,,0,0.6431707317073171
410.0,79.2,184.5,10.0,530.6,1044.4,90.0,75.0,34.02,,,,,0,0.6431707317073171
410.0,79.2,184.5,10.0,530.6,1044.4,7.0,23.0,4.51,,,,,0,0.6431707317073171
410.0,79.2,184.5,10.0,530.6,1044.4,28.0,23.0,10.05,,,,,0,0.6431707317073171
410.0,79.2,184.5,10.0,530.6,1044.4,56.0,23.0,13.98,,,,,0,0.6431707317073171
410.0,79.2,184.5,10.0,530.6,1044.4,90.0,23.0,19.68,,,,,0,0.6431707317073171
424.8,0.0,158.4,14.0,600.0,1200.0,3.0,23.0,53.8,,,,,0,0.3728813559322034
424.8,0.0,158.4,14.0,598.56,1197.12,3.0,23.0,34.8,,,,,0,0.3728813559322034
424.8,0.0,158.4,14.0,589.92,1179.84,3.0,23.0,29.4,,,,,0,0.3728813559322034
424.8,22.32,158.4,14.0,584.4,1168.8,3.0,23.0,36.3,,,,,0,0.42542372881355933
424.8,3.36,158.4,14.0,594.48,1192.8,3.0,23.0,74.5,,,,,0,0.3807909604519774
424.8,7.2,158.4,14.0,587.52,1192.8,3.0,23.0,67.6,,,,,0,0.38983050847457623
424.8,9.6,158.4,14.0,584.16,1192.8,3.0,23.0,64.4,,,,,0,0.39548022598870053
424.8,40.8,158.4,14.0,580.8,1180.8,3.0,23.0,55.6,,,,,0,0.46892655367231634
424.8,35.28,158.4,14.0,585.6,1185.6,3.0,23.0,44.4,,,,,0,0.45593220338983054
424.8,9.6,158.4,14.0,585.6,1183.2,3.0,23.0,66.9,,,,,0,0.39548022598870053
424.8,9.6,158.4,14.0,585.6,1183.2,3.0,23.0,62.4,,,,,0,0.39548022598870053
424.8,9.6,158.4,14.0,585.6,1183.2,3.0,23.0,57.1,,,,,0,0.39548022598870053
424.8,9.6,158.4,14.0,585.6,1183.2,3.0,23.0,40.9,,,,,0,0.39548022598870053
424.8,45.6,158.4,14.0,585.6,1183.2,3.0,23.0,46.2,,,,,0,0.48022598870056493
424.8,60.0,158.4,14.0,585.6,1183.2,3.0,23.0,27.2,,,,,0,0.5141242937853108
408.0,0.0,165.0,8.0,554.0,1233.0,7.0,60.0,41.1,,,,,0,0.40441176470588236
408.0,0.0,165.0,8.0,554.0,1231.0,7.0,60.0,40.6,,,,,0,0.40441176470588236
408.0,0.0,165.0,8.0,554.0,1232.0,7.0,60.0,37.4,,,,,0,0.40441176470588236
408.0,0.0,165.0,8.0,554.0,1234.0,7.0,60.0,35.0,,,,,0,0.40441176470588236
408.0,0.0,165.0,8.0,554.0,1233.0,28.0,60.0,45.3,,,,,0,0.40441176470588236
408.0,0.0,165.0,8.0,554.0,1231.0,28.0,60.0,41.8,,,,,0,0.40441176470588236
408.0,0.0,165.0,8.0,554.0,1232.0,28.0,60.0,37.6,,,,,0,0.40441176470588236
408.0,0.0,165.0,8.0,554.0,1234.0,28.0,60.0,36.8,,,,,0,0.40441176470588236
368.0,0.0,184.0,8.0,554.0,1294.0,3.0,80.0,74.37,,,,,0,0.5
368.0,0.0,184.0,8.0,554.0,1294.0,3.0,80.0,61.11,,,,,0,0.5
368.0,0.0,184.0,8.0,554.0,1294.0,3.0,80.0,47.77,,,,,0,0.5
368.0,0.0,184.0,8.0,554.0,1294.0,7.0,80.0,80.58,,,,,0,0.5
368.0,0.0,184.0,8.0,554.0,1294.0,7.0,80.0,67.72,,,,,0,0.5
368.0,0.0,184.0,8.0,554.0,1294.0,7.0,80.0,50.83,,,,,0,0.5
368.0,0.0,184.0,8.0,554.0,1294.0,28.0,80.0,85.66,,,,,0,0.5
368.0,0.0,184.0,8.0,554.0,1294.0,28.0,80.0,71.59,,,,,0,0.5
368.0,0.0,184.0,8.0,554.0,1294.0,28.0,80.0,54.66,,,,,0,0.5
368.0,0.0,184.0,8.0,554.0,1294.0,60.0,80.0,86.15,,,,,0,0.5
368.0,0.0,184.0,8.0,554.0,1294.0,60.0,80.0,71.72,,,,,0,0.5
368.0,0.0,184.0,8.0,554.0,1294.0,60.0,80.0,54.95,,,,,0,0.5
368.0,0.0,184.0,8.0,554.0,1294.0,90.0,80.0,88.22,,,,,0,0.5
368.0,0.0,184.0,8.0,554.0,1294.0,90.0,80.0,71.97,,,,,0,0.5
368.0,0.0,184.0,8.0,554.0,1294.0,90.0,80.0,55.09,,,,,0,0.5
400.0,0.0,160.0,14.0,651.0,1209.0,7.0,20.0,27.0,,,,,0,0.4
400.0,0.0,160.0,14.0,651.0,1209.0,7.0,20.0,31.0,,,,,0,0.4
400.0,0.0,160.0,14.0,651.0,1209.0,7.0,20.0,25.0,,,,,0,0.4
400.0,0.0,160.0,14.0,651.0,1209.0,7.0,20.0,29.0,,,,,0,0.4
400.0,0.0,140.0,14.0,658.0,1222.0,7.0,20.0,11.0,,,,,0,0.35
400.0,8.0,140.0,14.0,655.0,1216.0,7.0,20.0,15.0,,,,,0,0.37
400.0,8.0,140.0,14.0,655.0,1216.0,7.0,20.0,22.0,,,,,0,0.37
400.0,0.0,140.0,14.0,658.0,1222.0,7.0,20.0,8.0,,,,,0,0.35
400.0,8.0,140.0,14.0,655.0,1216.0,7.0,20.0,14.0,,,,,0,0.37
400.0,8.0,140.0,14.0,655.0,1216.0,7.0,20.0,15.0,,,,,0,0.37
400.0,0.0,160.0,14.0,651.0,1209.0,28.0,20.0,40.0,,,,,0,0.4
400.0,0.0,160.0,14.0,651.0,1209.0,28.0,20.0,47.0,,,,,0,0.4
400.0,0.0,160.0,14.0,651.0,1209.0,28.0,20.0,43.0,,,,,0,0.4
400.0,0.0,160.0,14.0,651.0,1209.0,28.0,20.0,54.0,,,,,0,0.4
400.0,0.0,140.0,14.0,658.0,1222.0,28.0,20.0,25.0,,,,,0,0.35
400.0,8.0,140.0,14.0,655.0,1216.0,28.0,20.0,27.0,,,,,0,0.37
400.0,8.0,140.0,14.0,655.0,1216.0,28.0,20.0,35.0,,,,,0,0.37
400.0,0.0,140.0,14.0,658.0,1222.0,28.0,20.0,27.0,,,,,0,0.35
400.0,8.0,140.0,14.0,655.0,1216.0,28.0,20.0,27.0,,,,,0,0.37
400.0,8.0,140.0,14.0,655.0,1216.0,28.0,20.0,45.0,,,,,0,0.37
400.0,0.0,160.0,14.0,651.0,1209.0,56.0,20.0,45.0,,,,,0,0.4
400.0,0.0,160.0,14.0,651.0,1209.0,56.0,20.0,50.0,,,,,0,0.4
400.0,0.0,160.0,14.0,651.0,1209.0,56.0,20.0,50.0,,,,,0,0.4
400.0,0.0,160.0,14.0,651.0,1209.0,56.0,20.0,63.0,,,,,0,0.4
400.0,0.0,140.0,14.0,658.0,1222.0,56.0,20.0,30.0,,,,,0,0.35
400.0,8.0,140.0,14.0,655.0,1216.0,56.0,20.0,35.0,,,,,0,0.37
400.0,8.0,140.0,14.0,655.0,1216.0,56.0,20.0,40.0,,,,,0,0.37
400.0,0.0,140.0,14.0,658.0,1222.0,56.0,20.0,32.0,,,,,0,0.35
400.0,8.0,140.0,14.0,655.0,1216.0,56.0,20.0,35.0,,,,,0,0.37
400.0,8.0,140.0,14.0,655.0,1216.0,56.0,20.0,52.0,,,,,0,0.37
400.0,0.0,160.0,14.0,651.0,1209.0,90.0,20.0,47.0,,,,,0,0.4
400.0,0.0,160.0,14.0,651.0,1209.0,90.0,20.0,54.0,,,,,0,0.4
400.0,0.0,160.0,14.0,651.0,1209.0,90.0,20.0,52.0,,,,,0,0.4
400.0,0.0,160.0,14.0,651.0,1209.0,90.0,20.0,68.0,,,,,0,0.4
400.0,0.0,140.0,14.0,658.0,1222.0,90.0,20.0,33.0,,,,,0,0.35
400.0,8.0,140.0,14.0,655.0,1216.0,90.0,20.0,38.0,,,,,0,0.37
400.0,8.0,140.0,14.0,655.0,1216.0,90.0,20.0,43.0,,,,,0,0.37
400.0,0.0,140.0,14.0,658.0,1222.0,90.0,20.0,34.0,,,,,0,0.35
400.0,8.0,140.0,14.0,655.0,1216.0,90.0,20.0,41.0,,,,,0,0.37
400.0,8.0,140.0,14.0,655.0,1216.0,90.0,20.0,54.0,,,,,0,0.37
400.0,0.0,133.0,14.0,550.0,1369.0,7.0,27.0,1.4,,,,,0,0.3325
400.0,0.0,200.0,14.0,547.0,1280.0,7.0,27.0,3.6,,,,,0,0.5
400.0,0.0,200.0,14.0,547.0,1280.0,7.0,27.0,7.3,,,,,0,0.5
400.0,0.0,200.0,14.0,547.0,1280.0,7.0,27.0,7.1,,,,,0,0.5
475.0,0.0,119.0,14.0,539.0,1253.0,7.0,27.0,11.0,,,,,0,0.2505263157894737
475.0,0.0,140.0,14.0,535.0,1248.0,7.0,27.0,12.6,,,,,0,0.29473684210526313
475.0,0.0,166.0,14.0,529.0,1235.0,7.0,27.0,9.4,,,,,0,0.3494736842105263
400.0,0.0,200.0,14.0,550.0,1269.0,28.0,27.0,1.1,,,,,0,0.5
400.0,0.0,133.0,14.0,550.0,1369.0,28.0,27.0,3.5,,,,,0,0.3325
400.0,0.0,200.0,14.0,547.0,1280.0,28.0,27.0,8.4,,,,,0,0.5
400.0,0.0,200.0,14.0,547.0,1280.0,28.0,27.0,18.8,,,,,0,0.5
400.0,0.0,200.0,14.0,547.0,1280.0,28.0,27.0,19.5,,,,,0,0.5
475.0,0.0,119.0,14.0,539.0,1253.0,28.0,27.0,30.4,,,,,0,0.2505263157894737
475.0,0.0,140.0,14.0,535.0,1248.0,28.0,27.0,34.3,,,,,0,0.29473684210526313
475.0,0.0,166.0,14.0,529.0,1235.0,28.0,27.0,27.2,,,,,0,0.3494736842105263
400.0,0.0,200.0,14.0,550.0,1269.0,56.0,27.0,1.5,,,,,0,0.5
400.0,0.0,133.0,14.0,550.0,1369.0,56.0,27.0,5.4,,,,,0,0.3325
400.0,0.0,200.0,14.0,547.0,1280.0,56.0,27.0,10.2,,,,,0,0.5
400.0,0.0,200.0,14.0,547.0,1280.0,56.0,27.0,29.3,,,,,0,0.5
400.0,0.0,200.0,14.0,547.0,1280.0,56.0,27.0,29.7,,,,,0,0.5
475.0,0.0,119.0,14.0,539.0,1253.0,56.0,27.0,44.4,,,,,0,0.2505263157894737
400.0,0.0,240.0,14.0,567.0,1325.0,70.0,27.0,1.1,,,,,0,0.6
400.0,0.0,200.0,14.0,550.0,1269.0,70.0,27.0,1.8,,,,,0,0.5
400.0,0.0,133.0,14.0,550.0,1369.0,70.0,27.0,6.2,,,,,0,0.3325
400.0,0.0,200.0,14.0,547.0,1280.0,70.0,27.0,12.7,,,,,0,0.5
400.0,0.0,200.0,14.0,547.0,1280.0,70.0,27.0,32.1,,,,,0,0.5
400.0,0.0,200.0,14.0,547.0,1280.0,70.0,27.0,33.2,,,,,0,0.5
475.0,0.0,119.0,14.0,539.0,1253.0,70.0,27.0,48.2,,,,,0,0.2505263157894737
406.78,0.0,162.7,8.0,610.2,1220.35,3.0,27.0,15.46,,,,,0,0.3999705000245833
410.85,0.0,162.7,8.0,610.2,1220.35,3.0,27.0,22.57,,,,,0,0.39600827552634776
414.91,0.0,162.7,8.0,610.2,1220.35,3.0,27.0,25.4,,,,,0,0.39213323371333536
418.98,0.0,162.7,8.0,610.2,1220.35,3.0,27.0,27.71,,,,,0,0.38832402501312707
423.05,0.0,162.7,8.0,610.2,1220.35,3.0,27.0,25.04,,,,,0,0.3845881101524642
406.78,0.0,162.7,8.0,610.2,1220.35,7.0,27.0,28.18,,,,,0,0.3999705000245833
410.85,0.0,162.7,8.0,610.2,1220.35,7.0,27.0,38.54,,,,,0,0.39600827552634776
414.91,0.0,162.7,8.0,610.2,1220.35,7.0,27.0,40.08,,,,,0,0.39213323371333536
418.98,0.0,162.7,8.0,610.2,1220.35,7.0,27.0,43.87,,,,,0,0.38832402501312707
423.05,0.0,162.7,8.0,610.2,1220.35,7.0,27.0,40.12,,,,,0,0.3845881101524642
406.78,0.0,162.7,8.0,610.2,1220.35,28.0,27.0,39.53,,,,,0,0.3999705000245833
410.85,0.0,162.7,8.0,610.2,1220.35,28.0,27.0,50.98,,,,,0,0.39600827552634776
414.91,0.0,162.7,8.0,610.2,1220.35,28.0,27.0,53.76,,,,,0,0.39213323371333536
418.98,0.0,162.7,8.0,610.2,1220.35,28.0,27.0,56.22,,,,,0,0.38832402501312707
423.05,0.0,162.7,8.0,610.2,1220.35,28.0,27.0,52.08,,,,,0,0.3845881101524642
406.78,0.0,162.7,8.0,610.2,1220.35,60.0,27.0,42.12,,,,,0,0.3999705000245833
410.85,0.0,162.7,8.0,610.2,1220.35,60.0,27.0,52.34,,,,,0,0.39600827552634776
414.91,0.0,162.7,8.0,610.2,1220.35,60.0,27.0,55.47,,,,,0,0.39213323371333536
418.98,0.0,162.7,8.0,610.2,1220.35,60.0,27.0,58.81,,,,,0,0.38832402501312707
423.05,0.0,162.7,8.0,610.2,1220.35,60.0,27.0,54.62,,,,,0,0.3845881101524642
406.68,0.0,162.7,8.0,610.2,1220.35,3.0,27.0,18.25,,,,,0,0.4000688502016327
410.75,0.0,162.7,8.0,610.2,1220.35,3.0,27.0,25.79,,,,,0,0.3961046865489957
414.81,0.0,162.7,8.0,610.2,1220.35,3.0,27.0,28.13,,,,,0,0.39222776692943756
418.88,0.0,162.7,8.0,610.2,1220.35,3.0,27.0,31.96,,,,,0,0.388416730328495
422.95,0.0,162.7,8.0,610.2,1220.35,3.0,27.0,27.58,,,,,0,0.38467904007565906
406.68,0.0,162.7,8.0,610.2,1220.35,7.0,27.0,30.45,,,,,0,0.4000688502016327
410.75,0.0,162.7,8.0,610.2,1220.35,7.0,27.0,39.16,,,,,0,0.3961046865489957
414.81,0.0,162.7,8.0,610.2,1220.35,7.0,27.0,44.43,,,,,0,0.39222776692943756
418.88,0.0,162.7,8.0,610.2,1220.35,7.0,27.0,47.21,,,,,0,0.388416730328495
422.95,0.0,162.7,8.0,610.2,1220.35,7.0,27.0,43.76,,,,,0,0.38467904007565906
406.68,0.0,162.7,8.0,610.2,1220.35,28.0,27.0,42.36,,,,,0,0.4000688502016327
410.75,0.0,162.7,8.0,610.2,1220.35,28.0,27.0,54.88,,,,,0,0.3961046865489957
414.81,0.0,162.7,8.0,610.2,1220.35,28.0,27.0,56.47,,,,,0,0.39222776692943756
418.88,0.0,162.7,8.0,610.2,1220.35,28.0,27.0,58.65,,,,,0,0.388416730328495
422.95,0.0,162.7,8.0,610.2,1220.35,28.0,27.0,56.13,,,,,0,0.38467904007565906
406.68,0.0,162.7,8.0,610.2,1220.35,60.0,27.0,44.36,,,,,0,0.4000688502016327
410.75,0.0,162.7,8.0,610.2,1220.35,60.0,27.0,56.17,,,,,0,0.3961046865489957
414.81,0.0,162.7,8.0,610.2,1220.35,60.0,27.0,58.63,,,,,0,0.39222776692943756
418.88,0.0,162.7,8.0,610.2,1220.35,60.0,27.0,60.21,,,,,0,0.388416730328495
422.95,0.0,162.7,8.0,610.2,1220.35,60.0,27.0,57.4,,,,,0,0.38467904007565906
410.77,0.0,162.7,8.0,610.2,1220.35,3.0,27.0,21.34,,,,,0,0.39608540058913744
414.84,0.0,162.7,8.0,610.2,1220.35,3.0,27.0,29.21,,,,,0,0.3921994021791534
418.9,0.0,162.7,8.0,610.2,1220.35,3.0,27.0,32.87,,,,,0,0.38839818572451656
422.97,0.0,162.7,8.0,610.2,1220.35,3.0,27.0,35.54,,,,,0,0.38466085065134636
427.04,0.0,162.7,8.0,610.2,1220.35,3.0,27.0,31.15,,,,,0,0.3809947545897339
410.77,0.0,162.7,8.0,610.2,1220.35,7.0,27.0,34.18,,,,,0,0.39608540058913744
414.84,0.0,162.7,8.0,610.2,1220.35,7.0,27.0,44.05,,,,,0,0.3921994021791534
418.9,0.0,162.7,8.0,610.2,1220.35,7.0,27.0,47.25,,,,,0,0.38839818572451656
422.97,0.0,162.7,8.0,610.2,1220.35,7.0,27.0,50.33,,,,,0,0.38466085065134636
427.04,0.0,162.7,8.0,610.2,1220.35,7.0,27.0,46.6,,,,,0,0.3809947545897339
410.77,0.0,162.7,8.0,610.2,1220.35,28.0,27.0,46.51,,,,,0,0.39608540058913744
414.84,0.0,162.7,8.0,610.2,1220.35,28.0,27.0,59.33,,,,,0,0.3921994021791534
418.9,0.0,162.7,8.0,610.2,1220.35,28.0,27.0,61.16,,,,,0,0.38839818572451656
422.97,0.0,162.7,8.0,610.2,1220.35,28.0,27.0,64.42,,,,,0,0.38466085065134636
427.04,0.0,162.7,8.0,610.2,1220.35,28.0,27.0,62.16,,,,,0,0.3809947545897339
410.77,0.0,162.7,8.0,610.2,1220.35,60.0,27.0,48.26,,,,,0,0.39608540058913744
414.84,0.0,162.7,8.0,610.2,1220.35,60.0,27.0,61.76,,,,,0,0.3921994021791534
418.9,0.0,162.7,8.0,610.2,1220.35,60.0,27.0,64.09,,,,,0,0.38839818572451656
422.97,0.0,162.7,8.0,610.2,1220.35,60.0,27.0,66.41,,,,,0,0.38466085065134636
427.04,0.0,162.7,8.0,610.2,1220.35,60.0,27.0,63.5,,,,,0,0.3809947545897339
409.0,55.0,143.0,10.0,554.0,1293.0,28.0,27.0,60.23,,,,,0,0.4841075794621027
409.0,55.0,143.0,10.0,554.0,1293.0,28.0,27.0,58.13,,,,,0,0.4841075794621027
409.0,55.0,143.0,10.0,554.0,1293.0,28.0,27.0,46.32,,,,,0,0.4841075794621027
250.0,0.0,200.0,16.0,806.0,1088.0,3.0,27.0,28.62535,,,,,0,0.8
285.0,0.0,200.0,16.0,793.0,1070.0,3.0,27.0,26.5231,,,,,0,0.7017543859649122
333.0,0.0,200.0,16.0,776.0,1046.0,3.0,27.0,23.03337,,,,,0,0.6006006006006006
400.0,0.0,200.0,16.0,751.0,1013.0,3.0,27.0,17.67263,,,,,0,0.5
500.0,0.0,200.0,16.0,714.0,963.0,3.0,27.0,16.72662,,,,,0,0.4
250.0,0.0,200.0,16.0,806.0,1088.0,7.0,27.0,45.86378,,,,,0,0.8
285.0,0.0,200.0,16.0,793.0,1070.0,7.0,27.0,41.44906,,,,,0,0.7017543859649122
333.0,0.0,200.0,16.0,776.0,1046.0,7.0,27.0,36.78207,,,,,0,0.6006006006006006
400.0,0.0,200.0,16.0,751.0,1013.0,7.0,27.0,27.21684,,,,,0,0.5
500.0,0.0,200.0,16.0,714.0,963.0,7.0,27.0,23.95836,,,,,0,0.4
250.0,0.0,200.0,16.0,806.0,1088.0,28.0,27.0,59.63351,,,,,0,0.8
285.0,0.0,200.0,16.0,793.0,1070.0,28.0,27.0,51.70803,,,,,0,0.7017543859649122
333.0,0.0,200.0,16.0,776.0,1046.0,28.0,27.0,44.70754,,,,,0,0.6006006006006006
400.0,0.0,200.0,16.0,751.0,1013.0,28.0,27.0,36.55082,,,,,0,0.5
500.0,0.0,200.0,16.0,714.0,963.0,28.0,27.0,32.80882,,,,,0,0.4
250.0,0.0,200.0,16.0,806.0,1088.0,56.0,27.0,63.58573,,,,,0,0.8
285.0,0.0,200.0,16.0,793.0,1070.0,56.0,27.0,55.42901,,,,,0,0.7017543859649122
333.0,0.0,200.0,16.0,776.0,1046.0,56.0,27.0,48.19728,,,,,0,0.6006006006006006
400.0,0.0,200.0,16.0,751.0,1013.0,56.0,27.0,42.37405,,,,,0,0.5
500.0,0.0,200.0,16.0,714.0,963.0,56.0,27.0,37.70706,,,,,0,0.4
528.0,0.0,290.0,10.0,555.0,991.0,7.0,27.0,12.19719,,,,,0,0.5492424242424242
458.0,0.0,252.0,10.0,601.0,1073.0,7.0,27.0,21.50981,,,,,0,0.5502183406113537
387.0,0.0,213.0,10.0,647.0,1157.0,7.0,27.0,18.45862,,,,,0,0.5503875968992248
528.0,0.0,290.0,10.0,555.0,991.0,14.0,27.0,20.06375,,,,,0,0.5492424242424242
458.0,0.0,252.0,10.0,601.0,1073.0,14.0,27.0,32.09496,,,,,0,0.5502183406113537
387.0,0.0,213.0,10.0,647.0,1157.0,14.0,27.0,25.99259,,,,,0,0.5503875968992248
528.0,0.0,290.0,10.0,555.0,991.0,28.0,27.0,24.2284,,,,,0,0.5492424242424242
458.0,0.0,252.0,10.0,601.0,1073.0,28.0,27.0,34.97262,,,,,0,0.5502183406113537
387.0,0.0,213.0,10.0,647.0,1157.0,28.0,27.0,29.68004,,,,,0,0.5503875968992248
458.0,0.0,252.0,10.0,515.0,1156.0,7.0,27.0,11.89651,,,,,0,0.5502183406113537
458.0,0.0,252.0,10.0,601.0,1073.0,7.0,27.0,21.33183,,,,,0,0.5502183406113537
458.0,0.0,252.0,10.0,687.0,991.0,7.0,27.0,18.03825,,,,,0,0.5502183406113537
458.0,0.0,252.0,10.0,515.0,1156.0,14.0,27.0,19.83352,,,,,0,0.5502183406113537
458.0,0.0,252.0,10.0,601.0,1073.0,14.0,27.0,31.64454,,,,,0,0.5502183406113537
458.0,0.0,252.0,10.0,687.0,991.0,14.0,27.0,25.66479,,,,,0,0.5502183406113537
458.0,0.0,252.0,10.0,515.0,1156.0,28.0,27.0,24.31496,,,,,0,0.5502183406113537
458.0,0.0,252.0,10.0,601.0,1073.0,28.0,27.0,34.93813,,,,,0,0.5502183406113537
458.0,0.0,252.0,10.0,687.0,991.0,28.0,27.0,29.70079,,,,,0,0.5502183406113537
458.0,0.0,252.0,10.0,601.0,1073.0,7.0,27.0,28.37581,,,,,0,0.5502183406113537
458.0,0.0,252.0,10.0,601.0,1073.0,7.0,27.0,25.21485,,,,,0,0.5502183406113537
458.0,0.0,252.0,10.0,601.0,1073.0,7.0,27.0,21.37655,,,,,0,0.5502183406113537
458.0,0.0,252.0,10.0,601.0,1073.0,7.0,27.0,19.87133,,,,,0,0.5502183406113537
458.0,0.0,252.0,10.0,601.0,1073.0,14.0,27.0,34.87835,,,,,0,0.5502183406113537
458.0,0.0,252.0,10.0,601.0,1073.0,14.0,27.0,32.03349,,,,,0,0.5502183406113537
458.0,0.0,252.0,10.0,601.0,1073.0,14.0,27.0,25.87715,,,,,0,0.5502183406113537
458.0,0.0,252.0,10.0,601.0,1073.0,14.0,27.0,23.70964,,,,,0,0.5502183406113537
458.0,0.0,252.0,10.0,601.0,1073.0,28.0,27.0,36.86523,,,,,0,0.5502183406113537
458.0,0.0,252.0,10.0,601.0,1073.0,28.0,27.0,34.71277,,,,,0,0.5502183406113537
458.0,0.0,252.0,10.0,601.0,1073.0,28.0,27.0,27.87909,,,,,0,0.5502183406113537
458.0,0.0,252.0,10.0,601.0,1073.0,28.0,27.0,25.03423,,,,,0,0.5502183406113537
439.0,0.0,240.0,10.0,601.0,1073.0,7.0,27.0,14.79773,,,,,0,0.5466970387243736
458.0,0.0,252.0,10.0,601.0,1073.0,7.0,27.0,28.61604,,,,,0,0.5502183406113537
473.0,0.0,231.0,10.0,601.0,1073.0,7.0,27.0,23.42877,,,,,0,0.4883720930232558
487.0,0.0,267.0,10.0,601.0,1073.0,7.0,27.0,22.29045,,,,,0,0.5482546201232033
439.0,0.0,240.0,10.0,601.0,1073.0,14.0,27.0,18.83227,,,,,0,0.5466970387243736
458.0,0.0,252.0,10.0,601.0,1073.0,14.0,27.0,34.22117,,,,,0,0.5502183406113537
473.0,0.0,231.0,10.0,601.0,1073.0,14.0,27.0,28.47195,,,,,0,0.4883720930232558
487.0,0.0,267.0,10.0,601.0,1073.0,14.0,27.0,25.87831,,,,,0,0.5482546201232033
421.0,0.0,231.0,10.0,601.0,1073.0,28.0,27.0,1.28201,,,,,0,0.5486935866983373
439.0,0.0,240.0,10.0,601.0,1073.0,28.0,27.0,22.14636,,,,,0,0.5466970387243736
458.0,0.0,252.0,10.0,601.0,1073.0,28.0,27.0,36.67071,,,,,0,0.5502183406113537
473.0,0.0,231.0,10.0,601.0,1073.0,28.0,27.0,32.63617,,,,,0,0.4883720930232558
487.0,0.0,267.0,10.0,601.0,1073.0,28.0,27.0,28.18377,,,,,0,0.5482546201232033
439.0,0.0,242.0,10.0,601.0,1073.0,7.0,27.0,12.73341,,,,,0,0.55125284738041
458.0,0.0,252.0,10.0,601.0,1073.0,7.0,27.0,24.93887,,,,,0,0.5502183406113537
473.0,0.0,260.0,10.0,601.0,1073.0,7.0,27.0,22.98976,,,,,0,0.5496828752642706
487.0,0.0,231.0,10.0,601.0,1073.0,7.0,27.0,21.40359,,,,,0,0.47433264887063653
439.0,0.0,242.0,10.0,601.0,1073.0,14.0,27.0,15.55626,,,,,0,0.55125284738041
458.0,0.0,252.0,10.0,601.0,1073.0,14.0,27.0,31.8078,,,,,0,0.5502183406113537
473.0,0.0,260.0,10.0,601.0,1073.0,14.0,27.0,27.03584,,,,,0,0.5496828752642706
487.0,0.0,231.0,10.0,601.0,1073.0,14.0,27.0,24.01136,,,,,0,0.47433264887063653
421.0,0.0,231.0,10.0,601.0,1073.0,28.0,27.0,1.26727,,,,,0,0.5486935866983373
439.0,0.0,242.0,10.0,601.0,1073.0,28.0,27.0,18.76893,,,,,0,0.55125284738041
458.0,0.0,252.0,10.0,601.0,1073.0,28.0,27.0,35.15489,,,,,0,0.5502183406113537
473.0,0.0,260.0,10.0,601.0,1073.0,28.0,27.0,30.6921,,,,,0,0.5496828752642706
487.0,0.0,231.0,10.0,601.0,1073.0,28.0,27.0,29.73771,,,,,0,0.47433264887063653
428.0,0.0,252.0,8.0,601.0,1073.0,7.0,27.0,18.22769,,,,,0,0.5887850467289719
428.0,0.0,252.0,10.0,601.0,1073.0,7.0,27.0,25.15207,,,,,0,0.5887850467289719
428.0,0.0,252.0,12.0,601.0,1073.0,7.0,27.0,27.41643,,,,,0,0.5887850467289719
428.0,0.0,252.0,14.0,601.0,1073.0,7.0,27.0,32.61792,,,,,0,0.5887850467289719
428.0,0.0,252.0,16.0,601.0,1073.0,7.0,27.0,34.86588,,,,,0,0.5887850467289719
428.0,0.0,252.0,8.0,601.0,1073.0,14.0,27.0,23.59326,,,,,0,0.5887850467289719
428.0,0.0,252.0,10.0,601.0,1073.0,14.0,27.0,32.09285,,,,,0,0.5887850467289719
428.0,0.0,252.0,12.0,601.0,1073.0,14.0,27.0,34.68539,,,,,0,0.5887850467289719
428.0,0.0,252.0,14.0,601.0,1073.0,14.0,27.0,38.85314,,,,,0,0.5887850467289719
428.0,0.0,252.0,16.0,601.0,1073.0,14.0,27.0,42.31532,,,,,0,0.5887850467289719
428.0,0.0,252.0,8.0,601.0,1073.0,28.0,27.0,27.41643,,,,,0,0.5887850467289719
428.0,0.0,252.0,10.0,601.0,1073.0,28.0,27.0,35.21046,,,,,0,0.5887850467289719
428.0,0.0,252.0,12.0,601.0,1073.0,28.0,27.0,38.50856,,,,,0,0.5887850467289719
428.0,0.0,252.0,14.0,601.0,1073.0,28.0,27.0,41.44568,,,,,0,0.5887850467289719
428.0,0.0,252.0,16.0,601.0,1073.0,28.0,27.0,44.56328,,,,,0,0.5887850467289719
400.0,88.0,200.0,12.0,670.0,1005.0,7.0,27.0,48.0,,,,,0,0.72
400.0,88.0,200.0,12.0,669.0,1004.0,7.0,27.0,44.35,,,,,0,0.72
400.0,88.0,200.0,12.0,669.0,1002.0,7.0,27.0,43.05,,,,,0,0.72
400.0,88.0,200.0,12.0,668.0,1001.0,7.0,27.0,37.45,,,,,0,0.72
400.0,88.0,200.0,12.0,668.0,1002.0,7.0,27.0,43.4,,,,,0,0.72
400.0,88.0,200.0,12.0,666.0,998.0,7.0,27.0,37.5,,,,,0,0.72
400.0,88.0,200.0,12.0,664.0,995.0,7.0,27.0,27.75,,,,,0,0.72
400.0,88.0,200.0,12.0,670.0,1005.0,28.0,27.0,63.95,,,,,0,0.72
400.0,88.0,200.0,12.0,669.0,1004.0,28.0,27.0,56.8,,,,,0,0.72
400.0,88.0,200.0,12.0,669.0,1002.0,28.0,27.0,48.8,,,,,0,0.72
400.0,88.0,200.0,12.0,668.0,1001.0,28.0,27.0,48.35,,,,,0,0.72
400.0,88.0,200.0,12.0,668.0,1002.0,28.0,27.0,48.7,,,,,0,0.72
400.0,88.0,200.0,12.0,666.0,998.0,28.0,27.0,39.6,,,,,0,0.72
400.0,88.0,200.0,12.0,664.0,995.0,28.0,27.0,36.55,,,,,0,0.72
400.0,122.0,108.0,15.0,708.0,1062.0,28.0,27.0,58.2,,,,,0,0.575
400.0,104.0,136.0,12.0,704.0,1056.0,28.0,27.0,65.0,,,,,0,0.6
400.0,102.0,108.0,15.0,716.0,1074.0,28.0,27.0,65.7,,,,,0,0.525
400.0,0.0,160.0,12.0,651.0,1209.0,28.0,27.0,25.6,,,,,0,0.4
400.0,0.0,160.0,12.0,651.0,1209.0,28.0,27.0,38.3,,,,,0,0.4
400.0,0.0,160.0,12.0,651.0,1209.0,28.0,27.0,46.6,,,,,0,0.4
400.0,0.0,140.0,12.0,655.9,1218.0,28.0,27.0,32.5,,,,,0,0.35
400.0,6.0,140.0,12.0,655.9,1218.0,28.0,27.0,33.3,,,,,0,0.365
400.0,0.0,160.0,12.0,651.0,1209.0,28.0,27.0,43.2,,,,,0,0.4
470.0,0.0,160.0,12.0,651.0,1209.0,28.0,27.0,34.4,,,,,0,0.3404255319148936
400.0,6.0,140.0,12.0,655.9,1218.0,28.0,27.0,35.3,,,,,0,0.365
400.0,0.0,160.0,12.0,651.0,1209.0,28.0,27.0,42.0,,,,,0,0.4
400.0,0.0,160.0,12.0,651.0,1209.0,28.0,27.0,41.5,,,,,0,0.4
400.0,6.0,140.0,12.0,655.9,1218.0,28.0,27.0,36.8,,,,,0,0.365
400.0,0.0,160.0,12.0,651.0,1209.0,90.0,27.0,33.4,,,,,0,0.4
400.0,0.0,160.0,12.0,651.0,1209.0,90.0,27.0,45.5,,,,,0,0.4
400.0,0.0,160.0,12.0,651.0,1209.0,90.0,27.0,53.3,,,,,0,0.4
400.0,0.0,140.0,12.0,655.9,1218.0,90.0,27.0,41.1,,,,,0,0.35
400.0,6.0,140.0,12.0,655.9,1218.0,90.0,27.0,43.0,,,,,0,0.365
400.0,0.0,160.0,12.0,651.0,1209.0,90.0,27.0,52.1,,,,,0,0.4
400.0,0.0,160.0,12.0,651.0,1209.0,90.0,27.0,38.0,,,,,0,0.4
400.0,6.0,140.0,12.0,655.9,1218.0,90.0,27.0,47.4,,,,,0,0.365
400.0,0.0,160.0,12.0,651.0,1209.0,90.0,27.0,48.6,,,,,0,0.4
400.0,0.0,160.0,12.0,651.0,1209.0,90.0,27.0,45.1,,,,,0,0.4
400.0,6.0,140.0,12.0,655.9,1218.0,90.0,27.0,45.3,,,,,0,0.365
400.0,48.0,140.0,10.0,650.0,1208.0,7.0,27.0,40.89,,,,,0,0.47
400.0,48.0,180.0,12.0,636.0,1182.0,7.0,27.0,38.47,,,,,0,0.57
400.0,48.0,220.0,14.0,622.0,1156.0,7.0,27.0,36.94,,,,,0,0.67
450.0,54.0,158.0,14.0,625.0,1161.0,7.0,27.0,56.05,,,,,0,0.4711111111111111
450.0,54.0,203.0,10.0,609.0,1132.0,7.0,27.0,41.4,,,,,0,0.5711111111111111
450.0,54.0,248.0,12.0,594.0,1102.0,7.0,27.0,35.03,,,,,0,0.6711111111111111
500.0,60.0,175.0,12.0,600.0,1115.0,7.0,27.0,52.23,,,,,0,0.47
500.0,60.0,225.0,14.0,583.0,1082.0,7.0,27.0,40.13,,,,,0,0.57
500.0,60.0,275.0,10.0,565.0,1050.0,7.0,27.0,32.61,,,,,0,0.67
